Repository: olivierC80/maths51

# Un titre
Ceci est un projet test, ne perdez pas votre temps pour l'instant.

## un sous titre

File: chimie/corrosionHumide.html
Électrochimie - Corrosion Humide (Math Spé)

Électrochimie : La Corrosion Humide

  Niveau : Math Spé (MP, PSI, PC)

I. Introduction : Définition et Importance

Définition : Corrosion

  La corrosion est la dégradation d'un matériau, le plus souvent un métal, par réaction chimique ou électrochimique avec son environnement.

On distingue :
  
  Corrosion sèche : Réaction directe avec un gaz à haute température (ex: oxydation du fer dans l'air sec à chaud).

  Corrosion humide : Processus électrochimique se produisant en présence d'un électrolyte liquide (le plus souvent l'eau contenant des ions dissous). C'est la forme de corrosion la plus courante à température ambiante.

Ce cours se concentre sur la corrosion humide.

La corrosion est un phénomène aux conséquences économiques et sécuritaires considérables (destruction de structures, ponts, pipelines, équipements industriels, etc.). Sa compréhension et sa prévention sont des enjeux majeurs en ingénierie des matériaux.

II. Principes Électrochimiques de la Corrosion Humide

La Corrosion Humide est un Phénomène Électrochimique

  Elle implique la formation d'une pile électrochimique (ou de multiples micropiles) court-circuitée à la surface du métal. Pour qu'elle ait lieu, quatre éléments sont nécessaires :
  
  Une Anode : Zone où le métal s'oxyde (se corrode) en libérant des électrons. $M \rightarrow M^{n+} + ne^-$

  Une Cathode : Zone où une espèce présente dans l'électrolyte se réduit en consommant les électrons produits à l'anode.

  Un Électrolyte : Milieu conducteur ionique (généralement l'eau + sels dissous, acides, bases) assurant le transport des ions entre l'anode et la cathode.

  Une Connexion Électrique : Assurée par le métal lui-même, permettant le flux des électrons de l'anode vers la cathode.

[ Schéma d'une cellule de corrosion : Anode (Fe -> Fe2+ + 2e-), Cathode (O2 + 2H2O + 4e- -> 4OH-), Electrolyte (goutte d'eau), Connexion (métal Fe) ]

  Figure 1 : Schéma de principe d'une cellule de corrosion humide du fer.

Réactions Cathodiques Courantes

  La nature de la réaction cathodique dépend du pH et de la présence d'oxydants dissous, principalement le dioxygène $O_2$ :

En milieu acide (pH  Réduction de l'oxygène.
  $$ O_2 + 4H^+ + 4e^- \rightarrow 2H_2O \qquad (E^\circ = 1.23 \, \text{V/ESH}) $$

  En milieu acide (pH  Réduction des protons.
  $$ 2H^+ + 2e^- \rightarrow H_2(g) \qquad (E^\circ = 0.00 \, \text{V/ESH}) $$

  En milieu neutre ou basique (pH $\ge$ 7) et aéré ($O_2$ présent) : Réduction de l'oxygène.
  $$ O_2 + 2H_2O + 4e^- \rightarrow 4OH^- \qquad (E^\circ = 0.40 \, \text{V/ESH à pH=7}) $$

  En milieu neutre ou basique (pH $\ge$ 7) et désaéré ($O_2$ absent) : Réduction de l'eau (plus difficile).
  $$ 2H_2O + 2e^- \rightarrow H_2(g) + 2OH^- \qquad (E^\circ = -0.83 \, \text{V/ESH à pH=7}) $$

La réaction cathodique la plus fréquente dans les conditions atmosphériques est la réduction de l'oxygène en milieu neutre ou légèrement acide.

III. Thermodynamique de la Corrosion : Diagrammes Potentiel-pH (Pourbaix)

La thermodynamique permet de déterminer si un métal a une tendance à se corroder dans un environnement donné. L'outil privilégié est le diagramme potentiel-pH, ou diagramme de Pourbaix.

Diagramme de Pourbaix (E-pH)

  Pour un système métal-eau donné (ex: Fe-H2O, Al-H2O), ce diagramme représente les domaines de stabilité thermodynamique des différentes espèces (métal, ions dissous, oxydes, hydroxydes) en fonction du potentiel d'électrode $E$ et du pH de la solution. Les frontières entre les domaines sont calculées à l'aide de l'équation de Nernst pour les équilibres électrochimiques et des constantes d'équilibre pour les équilibres acido-basiques ou de précipitation.

Typiquement, on distingue trois domaines principaux pour le métal :
  
  Domaine d'Immunité : Zone où le métal est thermodynamiquement stable et ne se corrode pas. Le potentiel est trop bas pour permettre l'oxydation du métal.

  Domaine de Corrosion : Zone où la forme stable du métal est un ion dissous ($M^{n+}$). Le métal a tendance à se corroder activement.

  Domaine de Passivité : Zone où la forme stable est un oxyde ou hydroxyde solide ($MO_x$, $M(OH)_y$) qui forme une couche à la surface du métal. Si cette couche est protectrice (voir section Passivation), elle peut ralentir considérablement la corrosion, bien que le métal sous-jacent ne soit pas thermodynamiquement stable.

Les diagrammes de Pourbaix incluent aussi les droites d'équilibre pour les réactions de l'eau ($H^+/H_2$ et $O_2/H_2O$), qui indiquent les limites de stabilité thermodynamique de l'eau.

[ Schéma simplifié d'un diagramme de Pourbaix pour le Fer ]

  Figure 2 : Exemple simplifié du diagramme E-pH du fer, montrant les domaines d'immunité (Fe), de corrosion ($Fe^{2+}$, $Fe^{3+}$) et de passivité ($Fe_2O_3$, $Fe_3O_4$). Les lignes en pointillés représentent la stabilité de l'eau.

Limites des Diagrammes de Pourbaix :
  
  Ils sont basés sur la thermodynamique : ils indiquent si la corrosion est *possible*, mais pas à quelle *vitesse* elle se produit.

  Ils sont établis pour des espèces pures et ne tiennent pas compte des ions spécifiques (ex: Cl-), des alliages, ou des effets cinétiques.

  La "passivité" indiquée est thermodynamique ; elle ne garantit pas une couche *protectrice* en pratique.

Malgré ces limites, ils sont un outil précieux pour une première analyse du comportement d'un métal. Si les conditions (E, pH) placent le métal dans son domaine d'immunité, il ne se corrodera pas. S'il est dans le domaine de corrosion, il y a un risque.

IV. Cinétique de la Corrosion : Potentiel Mixte et Courant de Corrosion

La vitesse de corrosion est déterminée par la cinétique des réactions électrochimiques anodique et cathodique. Elle est quantifiée par le courant de corrosion $I_{corr}$ (ou la densité de courant $j_{corr} = I_{corr}/S$).

Théorie du Potentiel Mixte (Wagner et Traud, 1938)

  Lorsqu'un métal se corrode uniformément en l'absence de courant extérieur appliqué, sa surface adopte un potentiel unique appelé potentiel de corrosion ou potentiel mixte $E_{corr}$. À ce potentiel :
  
  La vitesse globale d'oxydation (somme des courants anodiques, $I_a$) est égale à la vitesse globale de réduction (somme des courants cathodiques, $|I_c|$).

  Le courant net externe est nul ($I_{net} = I_a + I_c = 0$).

La valeur absolue commune des courants anodique et cathodique à $E_{corr}$ est le courant de corrosion $I_{corr}$ :
  $$ I_{corr} = I_a(E_{corr}) = |I_c(E_{corr})| $$
  La vitesse de corrosion (perte de masse par unité de temps) est directement proportionnelle à $I_{corr}$ via la loi de Faraday.

Graphiquement, $E_{corr}$ et $I_{corr}$ peuvent être déterminés par l'intersection des courbes de polarisation anodique (pour l'oxydation du métal) et cathodique (pour la réduction de l'espèce oxydante) sur un diagramme d'Evans (potentiel $E$ en fonction du logarithme de la densité de courant $\log|j|$).

[ Schéma d'un diagramme d'Evans : Courbe de polarisation anodique (M -> Mn+ + ne-), Courbe de polarisation cathodique (ex: O2 -> OH-). L'intersection donne (Ecorr, log Icorr). ]

  Figure 3 : Diagramme d'Evans illustrant la détermination du potentiel ($E_{corr}$) et du courant ($I_{corr}$) de corrosion.

La vitesse de corrosion ($I_{corr}$) dépend de plusieurs facteurs :
  
  Cinétique de la réaction anodique : Potentiel d'équilibre $E_{eq,a}$, densité de courant d'échange $j_{0,a}$, pente de Tafel $b_a$.

  Cinétique de la réaction cathodique : Potentiel d'équilibre $E_{eq,c}$, densité de courant d'échange $j_{0,c}$, pente de Tafel $b_c$.

  Limitation par transport de masse : Si la réaction cathodique est limitée par la diffusion de l'oxydant (ex: $O_2$), elle peut présenter un courant limite de diffusion $j_{L,c}$. Dans ce cas, si $j_{L,c} Résistance de l'électrolyte : Une faible conductivité de l'électrolyte peut ralentir la corrosion, surtout si les zones anodiques et cathodiques sont séparées spatialement.

On parle de contrôle anodique si la cinétique de la réaction anodique est le facteur limitant $I_{corr}$, de contrôle cathodique si c'est la réaction cathodique, et de contrôle mixte. En présence de diffusion limitante, on parle de contrôle par diffusion.

V. Différentes Formes de Corrosion Humide

La corrosion ne se manifeste pas toujours de manière uniforme. On distingue plusieurs morphologies :

Corrosion Uniforme : Attaque relativement homogène sur toute la surface exposée. Facile à prévoir et à gérer par surépaisseur.

  Corrosion Galvanique (ou par Couplage) : Lorsqu'deux métaux différents sont en contact électrique dans un électrolyte. Le métal le moins noble (potentiel le plus bas) devient l'anode et se corrode préférentiellement, tandis que le métal le plus noble (potentiel le plus haut) devient la cathode et est protégé.

  Corrosion Caverneuse (Crevice Corrosion) : Attaque localisée dans des zones confinées (fissures, sous des dépôts, joints) où l'électrolyte est stagnant. Souvent due à une déplétion locale en oxygène, créant une pile d'aération différentielle (la zone confinée devient anodique).

  Corrosion par Piqûres (Pitting) : Attaque très localisée formant des trous (piqûres) qui peuvent pénétrer rapidement le métal. Souvent initiée par la rupture locale du film passif, notamment en présence d'ions agressifs comme les chlorures ($Cl^-$). Dangereuse car difficile à détecter et peut conduire à une défaillance soudaine.

  Corrosion Intergranulaire : Attaque préférentielle le long des joints de grains du métal. Souvent liée à des précipitations ou des ségrégations aux joints de grains (ex: sensibilisation des aciers inoxydables).

  Corrosion sous Contrainte (Stress Corrosion Cracking - SCC) : Fissuration du métal résultant de l'action combinée d'une contrainte mécanique (appliquée ou résiduelle) et d'un environnement corrosif spécifique. Peut être très rapide et catastrophique.

  Corrosion Érosion : Accélération de la corrosion par l'action mécanique d'un fluide en mouvement (abrasion, cavitation) qui endommage les films protecteurs.

VI. Passivation et Passivité

Passivation / Passivité

  La passivation est le processus de formation d'un film très mince (quelques nm), adhérent, stable et peu conducteur (souvent un oxyde ou hydroxyde) à la surface d'un métal, qui le protège contre une corrosion ultérieure dans un environnement donné. L'état résultant est appelé passivité.

Des métaux comme le Chrome (Cr), l'Aluminium (Al), le Titane (Ti), le Nickel (Ni) et les aciers inoxydables (riches en Cr) présentent un excellent comportement à la corrosion dans de nombreux milieux grâce à leur capacité à se passiver spontanément.

La passivation se manifeste sur les courbes de polarisation par :
  
  Une transition actif-passif : Lorsque le potentiel augmente, le courant augmente d'abord (zone active), puis chute brutalement à une valeur très faible lorsque le film passif se forme (potentiel de passivation $E_p$).

  Un domaine de passivité : Une plage de potentiel où le courant reste très faible ($j_{passif}$), quasi indépendant du potentiel. La vitesse de corrosion est très réduite.

  Une éventuelle transpassivité : À potentiel très élevé, le film passif peut se dégrader ou le métal peut s'oxyder à un degré supérieur, entraînant une nouvelle augmentation du courant.

La stabilité du film passif est cruciale. Des ions comme les chlorures ($Cl^-$) peuvent provoquer sa rupture locale et initier la corrosion par piqûres.

[ Schéma d'une courbe de polarisation montrant la transition actif-passif ]

  Figure 4 : Courbe de polarisation typique d'un métal présentant une passivation.

VII. Méthodes de Lutte Contre la Corrosion

Plusieurs stratégies peuvent être employées, souvent en combinaison :

Choix du Matériau : Sélectionner un matériau intrinsèquement résistant à la corrosion dans l'environnement considéré (ex: métaux nobles, alliages passivables comme les aciers inoxydables, titane). Utilisation des diagrammes de Pourbaix et de données expérimentales.

Revêtements Protecteurs : Isoler le métal de l'environnement corrosif.
  
  Revêtements organiques (peintures, polymères) : Effet barrière.

  Revêtements métalliques :
  
  Plus nobles (ex: étamage de l'acier) : Protègent tant qu'ils sont intacts (effet barrière). Si rayés, ils peuvent accélérer la corrosion du métal de base (effet de pile galvanique défavorable).

  Moins nobles (ex: galvanisation de l'acier par le Zinc) : Protègent par effet barrière et par protection sacrificielle (le revêtement se corrode préférentiellement).

Revêtements de conversion (phosphatation, chromatation) : Créent une couche passive par réaction chimique.

Modification de l'Environnement :
  
  Désaération (élimination de $O_2$).

  Contrôle du pH.

  Ajout d'inhibiteurs de corrosion : Substances qui, ajoutées en faible quantité à l'électrolyte, ralentissent les réactions anodiques (inhibiteurs anodiques, ex: chromates, phosphates) ou cathodiques (inhibiteurs cathodiques, ex: sels de zinc), souvent par adsorption ou formation d'un film.

Protection Électrochimique : Modifier le potentiel du métal pour le placer dans un domaine où il ne se corrode pas (ou très peu).
  
  Protection Cathodique : Abaisser le potentiel du métal à protéger en dessous de son potentiel de corrosion, idéalement dans le domaine d'immunité. Deux méthodes :
  
  Par Courant Imposé : Utiliser une source de courant externe et une anode auxiliaire inerte pour forcer le métal à devenir la cathode.

  Par Anode Sacrificielle : Connecter électriquement le métal à protéger à un métal plus actif (moins noble, ex: Zn, Al, Mg) qui se corrodera à sa place.

(Très utilisée pour pipelines enterrés, coques de navires, réservoirs).

Protection Anodique : Augmenter le potentiel du métal pour le maintenir dans son domaine de passivité. Applicable uniquement aux métaux passivables et nécessite un contrôle précis du potentiel. Moins courante.

Conception Géométrique (Design) : Éviter les zones de confinement (crevices), les couples galvaniques défavorables, les zones de stagnation, les contraintes excessives.

VIII. Conclusion

La corrosion humide est un processus électrochimique complexe résultant de l'interaction d'un métal avec son environnement aqueux. Sa compréhension repose sur les principes de la thermodynamique (tendances, diagrammes de Pourbaix) et de la cinétique (vitesse, potentiel mixte $E_{corr}$, courant de corrosion $I_{corr}$, courbes de polarisation). Des phénomènes comme la passivation jouent un rôle clé dans la résistance de nombreux métaux. La lutte contre la corrosion fait appel à un large éventail de stratégies, du choix des matériaux à la protection électrochimique, en passant par les revêtements et la maîtrise de l'environnement. Une approche multi-niveaux est souvent nécessaire pour assurer la durabilité et la sécurité des structures métalliques.

File: chimie/corrosionHumideQ.html
Questions sur la Corrosion Humide

Questions sur la Corrosion Humide

Niveau : Math Spé (MP, PSI, PC)

Cliquez sur une question pour afficher la réponse correspondante. Les formules mathématiques sont rendues avec KaTeX.

I. Introduction : Définition et Importance

Définir la corrosion. Quelle est la différence entre corrosion sèche et corrosion humide ?

La corrosion est la dégradation d'un matériau (souvent un métal) par réaction chimique ou électrochimique avec son environnement.
  
Corrosion sèche : Réaction directe avec un gaz à haute température (pas d'électrolyte liquide).

Corrosion humide : Processus électrochimique nécessitant la présence d'un électrolyte liquide (généralement l'eau + ions).

II. Principes Électrochimiques de la Corrosion Humide

Pourquoi dit-on que la corrosion humide est un phénomène électrochimique ? Quels sont les quatre éléments indispensables à sa formation ?

La corrosion humide est électrochimique car elle implique la formation d'une pile court-circuitée à la surface du métal. Les quatre éléments nécessaires sont :
  
Une Anode (où le métal s'oxyde : $M \rightarrow M^{n+} + ne^-$).

Une Cathode (où une espèce de l'électrolyte se réduit).

Un Électrolyte (conducteur ionique).

Une Connexion Électrique (assurée par le métal lui-même, pour le flux d'électrons).

Donner la réaction anodique générale de corrosion d'un métal M.

La réaction anodique est l'oxydation du métal M en ses ions $M^{n+}$ :
  $$ M \rightarrow M^{n+} + ne^- $$
  C'est cette réaction qui correspond à la dégradation du métal.

Quelle est la réaction cathodique la plus fréquente lors de la corrosion atmosphérique en milieu neutre ou basique ? Donner son équation et son potentiel standard à pH=7.

C'est la réduction du dioxygène dissous :
  $$ O_2 + 2H_2O + 4e^- \rightarrow 4OH^- $$
  Le potentiel standard à pH=7 (et $P_{O_2}=1$ bar) est $E^\circ(pH=7) = 0.40 \, \text{V/ESH}$.

Donner les deux réactions cathodiques possibles en milieu acide (pH < 7), selon que le milieu est aéré ou désaéré.

Milieu acide et aéré ($O_2$ présent) :
  $$ O_2 + 4H^+ + 4e^- \rightarrow 2H_2O \qquad (E^\circ = 1.23 \, \text{V/ESH}) $$

Milieu acide et désaéré ($O_2$ absent) :
  $$ 2H^+ + 2e^- \rightarrow H_2(g) \qquad (E^\circ = 0.00 \, \text{V/ESH}) $$

III. Thermodynamique de la Corrosion : Diagrammes Potentiel-pH (Pourbaix)

Qu'est-ce qu'un diagramme de Pourbaix (ou diagramme E-pH) ? Que représente-t-il ?

Un diagramme de Pourbaix représente les domaines de stabilité thermodynamique des différentes espèces d'un système métal-eau (métal, ions, oxydes, hydroxydes) en fonction du potentiel d'électrode $E$ et du pH de la solution aqueuse. Il est construit à partir des équilibres thermodynamiques (Nernst, solubilité, acido-basiques).

Quels sont les trois principaux domaines de comportement d'un métal typiquement identifiés sur un diagramme de Pourbaix ? Expliquer brièvement leur signification en termes de corrosion.

Domaine d'Immunité : Le métal $M$ est l'espèce thermodynamiquement stable. Il ne se corrode pas.

Domaine de Corrosion : Une forme ionique dissoute ($M^{n+}$) est stable. Le métal a tendance à se corroder activement.

Domaine de Passivité : Un oxyde ou hydroxyde solide ($MO_x$, $M(OH)_y$) est stable. Le métal sous-jacent n'est pas stable, mais la formation de cette couche *peut* (si elle est protectrice) ralentir fortement la corrosion.

Quelles sont les principales limitations des diagrammes de Pourbaix pour prédire la corrosion ?

Les limitations principales sont :
  
Basés sur la thermodynamique uniquement : N'indiquent pas la vitesse de corrosion.

Ne tiennent pas compte des effets cinétiques.

Ne considèrent que les espèces pures et l'eau (pas les ions spécifiques comme $Cl^-$, ni les alliages).

Le domaine de "passivité" thermodynamique ne garantit pas qu'une couche protectrice se forme en pratique.

IV. Cinétique de la Corrosion : Potentiel Mixte et Courant de Corrosion

Quelle grandeur mesure quantitativement la vitesse de corrosion ?

La vitesse de corrosion est mesurée par le courant de corrosion $I_{corr}$ (en A) ou la densité de courant de corrosion $j_{corr} = I_{corr}/S$ (en A/m² ou A/cm²). La perte de masse par unité de temps est proportionnelle à $I_{corr}$ (via la loi de Faraday).

Expliquer la théorie du potentiel mixte. Quel potentiel particulier adopte un métal qui se corrode uniformément ? Que se passe-t-il à ce potentiel ?

La théorie du potentiel mixte (Wagner et Traud) stipule qu'un métal qui se corrode uniformément sans courant externe adopte un potentiel stable unique, le potentiel de corrosion $E_{corr}$.

À ce potentiel $E_{corr}$ :
  
La vitesse totale d'oxydation (courant anodique $I_a$) est égale en valeur absolue à la vitesse totale de réduction (courant cathodique $|I_c|$).

Le courant net total est nul ($I_{net} = I_a + I_c = 0$).

Définir le courant de corrosion $I_{corr}$ en relation avec les courants anodique $I_a$ et cathodique $I_c$ au potentiel de corrosion $E_{corr}$.

Le courant de corrosion $I_{corr}$ est la valeur absolue commune des courants anodique et cathodique au potentiel de corrosion $E_{corr}$ :
  $$ I_{corr} = I_a(E_{corr}) = |I_c(E_{corr})| $$

Qu'est-ce qu'un diagramme d'Evans ? Comment permet-il de déterminer $E_{corr}$ et $I_{corr}$ ?

Un diagramme d'Evans est une représentation graphique du potentiel $E$ en fonction du logarithme de la valeur absolue de la densité de courant ($\log|j|$). Il superpose la courbe de polarisation anodique (oxydation du métal) et la courbe de polarisation cathodique (réduction de l'oxydant).

Le point d'intersection des deux courbes donne directement les coordonnées $(E_{corr}, \log j_{corr})$ (ou $(E_{corr}, \log I_{corr})$ si on utilise les courants).

Qu'appelle-t-on "contrôle cathodique", "contrôle anodique", "contrôle mixte" et "contrôle par diffusion" de la corrosion ?

Ces termes décrivent quel facteur limite principalement la vitesse de corrosion ($I_{corr}$) :
  
Contrôle Cathodique : La cinétique de la réaction cathodique est lente et impose sa vitesse. Les modifications de la courbe anodique ont peu d'effet sur $I_{corr}$.

Contrôle Anodique : La cinétique de la réaction anodique est lente et impose sa vitesse.

Contrôle Mixte : Les cinétiques des deux réactions sont comparables et influencent $I_{corr}$.

Contrôle par Diffusion : La vitesse est limitée par le transport de l'espèce oxydante (souvent $O_2$) vers la surface cathodique. $I_{corr}$ est alors proche du courant limite de diffusion $|I_{L,c}|$.

V. Différentes Formes de Corrosion Humide

Citer au moins 4 formes différentes de corrosion humide (autres que la corrosion uniforme).

Quelques formes de corrosion non uniforme :
  
Corrosion Galvanique (par couplage)

Corrosion Caverneuse

Corrosion par Piqûres

Corrosion Intergranulaire

Corrosion sous Contrainte

Corrosion Érosion

Expliquer le phénomène de corrosion galvanique. Quel métal est corrodé lorsqu'on couple du fer et du cuivre dans de l'eau salée ?

La corrosion galvanique se produit lorsque deux métaux ou alliages de potentiels différents sont en contact électrique dans un électrolyte. Le métal ayant le potentiel d'équilibre le plus bas (le moins noble, le plus réducteur) devient l'anode et se corrode préférentiellement, tandis que le métal au potentiel plus élevé (le plus noble) devient la cathode et est protégé (ou sa corrosion est ralentie).

Entre le fer ($E^\circ(Fe^{2+}/Fe) \approx -0.44$ V) et le cuivre ($E^\circ(Cu^{2+}/Cu) \approx +0.34$ V), le fer est moins noble. C'est donc le fer qui se corrodera préférentiellement (il sera l'anode).

Dans quelles zones la corrosion caverneuse se produit-elle typiquement ? Quelle en est souvent la cause principale ?

La corrosion caverneuse se produit dans des zones confinées où l'électrolyte est stagnant : interstices, fissures, sous des dépôts, filetages, joints...

La cause principale est souvent une aération différentielle : la zone confinée s'appauvrit en oxygène dissous par rapport à l'extérieur. L'intérieur de la crevasse devient alors anodique (faible $[O_2]$ défavorise la réaction cathodique) et le métal s'y corrode, tandis que la zone extérieure bien aérée devient cathodique.

Qu'est-ce que la corrosion par piqûres ? Pourquoi est-elle particulièrement dangereuse et quels ions sont connus pour la favoriser ?

La corrosion par piqûres est une forme d'attaque très localisée qui crée des trous (piqûres) à la surface du métal.
  Elle est dangereuse car :
  
Les piqûres peuvent traverser rapidement l'épaisseur du métal, même si la perte de masse globale est faible.

Elles sont difficiles à détecter avant la perforation.

Elles peuvent initier des fissures (corrosion sous contrainte).

Les ions halogénures, en particulier les ions chlorures ($Cl^-$), sont connus pour favoriser la rupture locale des films passifs et l'initiation de la corrosion par piqûres.

VI. Passivation et Passivité

Définir la passivation et la passivité d'un métal. Donner des exemples de métaux ou alliages connus pour leur capacité à se passiver.

La passivation est la formation spontanée (ou provoquée) d'un film très mince (souvent un oxyde), adhérent et protecteur à la surface d'un métal, qui ralentit considérablement sa corrosion dans un environnement donné. L'état qui en résulte est la passivité.

Exemples de métaux/alliages passivables : Chrome (Cr), Aluminium (Al), Titane (Ti), Nickel (Ni), aciers inoxydables (alliages Fe-Cr-Ni).

Décrire l'allure typique de la courbe de polarisation $E = f(\log |j|)$ pour un métal présentant une transition actif-passif. Identifier les différentes zones (active, passive, transpassive) et le potentiel de passivation $E_p$.

La courbe typique montre :
  
Une zone active à bas potentiel où le courant augmente avec le potentiel (oxydation du métal).

Un pic de courant (maximum actif), suivi d'une chute brutale du courant au potentiel de passivation $E_p$, correspondant à la formation du film passif.

Un domaine de passivité où le courant ($j_{passif}$) est très faible et quasi-indépendant du potentiel sur une large plage.

Une zone de transpassivité à très haut potentiel où le courant augmente à nouveau (dégradation du film ou oxydation à un degré supérieur).

[ Schéma d'une courbe de polarisation Actif-Passif ]

VII. Méthodes de Lutte Contre la Corrosion

Citer 4 grandes stratégies différentes pour lutter contre la corrosion.

Quatre stratégies parmi :
  
Choix judicieux du matériau.

Application de revêtements protecteurs (organiques, métalliques, conversion).

Modification de l'environnement (désaération, inhibiteurs, contrôle pH).

Protection électrochimique (cathodique ou anodique).

Conception géométrique appropriée (design).

Expliquer le principe de la protection par anode sacrificielle. Quel type de métal utilise-t-on pour l'anode sacrificielle par rapport au métal à protéger ? Donner un exemple.

La protection par anode sacrificielle est une méthode de protection cathodique. Elle consiste à connecter électriquement le métal à protéger (qui devient la cathode) à un autre métal plus actif (moins noble, potentiel plus bas) qui jouera le rôle d'anode. Cette anode se corrodera préférentiellement ("se sacrifiera") en fournissant les électrons nécessaires pour maintenir le métal principal à un potentiel où il ne se corrode pas (ou peu).

Exemple : Utilisation de blocs de Zinc (Zn), d'Aluminium (Al) ou de Magnésium (Mg) pour protéger des structures en acier (Fe) (coques de navires, pipelines).

Quelle est la différence entre la protection cathodique par courant imposé et par anode sacrificielle ?

Les deux visent à abaisser le potentiel du métal à protéger pour le rendre cathodique.
  
Anode Sacrificielle : Utilise la différence de potentiel naturelle entre le métal à protéger et un métal plus actif. Le courant est généré par la pile galvanique formée. L'anode sacrificielle doit être remplacée périodiquement.

Courant Imposé : Utilise une source de courant continue externe pour polariser cathodiquement la structure à protéger. L'anode est une électrode auxiliaire (généralement inerte ou à dissolution lente). Nécessite une source d'énergie mais permet de protéger de grandes structures et d'ajuster le niveau de protection.

À quels types de métaux la protection anodique peut-elle s'appliquer ? Dans quelle zone de potentiel vise-t-elle à maintenir le métal ?

La protection anodique ne peut s'appliquer qu'aux métaux et alliages capables de se passiver (ex: aciers inoxydables, titane) dans l'environnement considéré.

Elle vise à maintenir le potentiel du métal dans son domaine de passivité, où la vitesse de corrosion est très faible grâce au film protecteur. Cela nécessite un contrôle précis du potentiel pour éviter la zone active ou transpassive.
